Repository: orgitcog/org-llnl

# LLNL Open Source Gestalt Monorepo

A unified repository containing **632 open-source projects** from Lawrence Livermore National Laboratory (LLNL), organized by domain for efficient agent navigation and integration.

## Quick Start (Optimized Clone)

```bash

# Fastest: Sparse checkout for single project
git clone --depth 1 --filter=blob:none --sparse https://github.com/orgitcog/org-llnl.git
cd org-llnl && git sparse-checkout set 01-hpc-parallel/RAJA

# For AI agents: Treeless clone (lazy-load on demand)
git clone --filter=tree:0 https://github.com/orgitcog/org-llnl.git
```

> Full clone is ~22GB with 312K+ files. See [CLAUDE.md](CLAUDE.md) for detailed size optimization strategies.

## Quick Navigation for Agents

```
org-llnl/
├── 01-hpc-parallel/     # 98 projects  - MPI, CUDA, GPU, Parallel Computing
├── 02-ml-ai/            # 127 projects - Machine Learning, Deep Learning, AI
├── 03-simulation/       # 45 projects  - Physics, CFD, FEM, Numerical Methods
├── 04-scientific-libs/  # 11 projects  - Math Libraries, Linear Algebra
├── 05-data-viz/         # 49 projects  - Data Analysis, Visualization
├── 06-devtools/         # 246 projects - Compilers, Debuggers, Testing
├── 07-bioinformatics/   # 5 projects   - Genomics, Molecular Biology
├── 08-web-apps/         # 8 projects   - Web Applications, APIs
├── 09-infrastructure/   # 6 projects   - Containers, Cloud, DevOps
├── 10-security/         # 2 projects   - Security, Cryptography
└── 99-misc/             # 35 projects  - Miscellaneous
```

## Agent Instructions

### Finding Projects by Capability

| Need | Domain | Key Projects |
|------|--------|--------------|
| MPI parallelization | `01-hpc-parallel` | `mpi-tools`, `PnMPI`, `mpiBench` |
| GPU computing | `01-hpc-parallel` | `RAJA`, `Umpire`, `CHAI`, `CUDA*` |
| ML/AI models | `02-ml-ai` | `deepopt`, `MLAP`, `Gremlins` |
| Physics simulation | `03-simulation` | `SAMRAI`, `sundials`, `Caliper` |
| Data visualization | `05-data-viz` | `Conduit`, `Ascent`, `VisIt` |
| Build/test tools | `06-devtools` | `Spack`, `BLT`, `RADIUSS` |

### Project Structure Convention

Each project follows this structure:
```
project-name/
├── README.md           # Project documentation
├── LICENSE             # License information
├── CMakeLists.txt      # C/C++ build (if applicable)
├── setup.py            # Python package (if applicable)
├── pyproject.toml      # Modern Python config
├── src/                # Source code
├── include/            # Headers (C/C++)
├── tests/              # Test suite
└── docs/               # Documentation
```

### Language Detection

| File Present | Primary Language |
|--------------|------------------|
| `CMakeLists.txt` | C/C++ |
| `setup.py` or `pyproject.toml` | Python |
| `package.json` | JavaScript/TypeScript |
| `Cargo.toml` | Rust |
| `go.mod` | Go |
| `Makefile` only | C/C++ (legacy) |

## Domain Descriptions

### 01-hpc-parallel (98 projects)
High-Performance Computing frameworks including MPI wrappers, CUDA utilities, GPU programming abstractions, and parallel computing tools. Key projects: RAJA, Umpire, CHAI, Flux.

### 02-ml-ai (127 projects)
Machine learning and artificial intelligence libraries, deep learning frameworks, neural network implementations, and AI-assisted tools.

### 03-simulation (45 projects)
Physics simulation codes, computational fluid dynamics, finite element methods, molecular dynamics, and numerical solvers.

### 04-scientific-libs (11 projects)
Core scientific libraries for mathematics, linear algebra, sparse matrices, and numerical computing foundations.

### 05-data-viz (49 projects)
Data analysis tools, visualization libraries, dashboards, and data management utilities for scientific computing.

### 06-devtools (246 projects)
Developer tools including compilers, debuggers, profilers, testing frameworks, documentation generators, and build systems.

### 07-bioinformatics (5 projects)
Bioinformatics tools for genomics, proteomics, molecular biology, and computational biology applications.

### 08-web-apps (8 projects)
Web applications, frontend frameworks, backend services, and API implementations.

### 09-infrastructure (6 projects)
Infrastructure tools including container definitions, cloud deployment scripts, and DevOps utilities.

### 10-security (2 projects)
Security-focused tools for cryptography, vulnerability analysis, and secure computing.

### 99-misc (35 projects)
Miscellaneous projects that don't fit neatly into other categories.

## Integration Patterns

### Using as Git Submodule
```bash
git submodule add https://github.com/orgitcog/org-llnl.git vendor/llnl
```

## Index Files

| File | Purpose |
|------|---------|
| `INDEX.json` | Machine-readable project index with metadata |
| `CATALOG.md` | Human-readable project catalog |
| `TAGS.json` | Project tags and keywords for search |

# Data Viz

Data Analysis, Visualization, Dashboards

## Projects

File: 05-data-viz/LLNL-ASTM/Ferrihydrite_Potentiometric_Titration.csv (part 1 of 10)
Reference,Set,SetID,Mineral,Mineral_formula,Mineral_source,Temp,Electrolyte1,Electrolyte1_val,Electrolyte1_SD,Electrolyte1_units,Electrolyte2,Electrolyte2_val,Electrolyte2_SD,Electrolyte2_units,Electrolyte3,Electrolyte3_val,Electrolyte3_SD,Electrolyte3_units,Electrolyte4,Electrolyte4_val,Electrolyte4_SD,Electrolyte4_units,Electrolyte5,Electrolyte5_val,Electrolyte5_SD,Electrolyte5_units,Electrolyte6,Electrolyte6_val,Electrolyte6_SD,Electrolyte6_units,Electrolyte7,Electrolyte7_val,Electrolyte7_SD,Electrolyte7_units,pH,pH_SD,Sorbate,Sorbate_val,Sorbate_SD,Sorbate_units,Aq_val,Aq_SD,Aq_units,Sorbed_val,Sorbed_SD,Sorbed_units,SurfCharge_val,SurfCharge_SD,SurfCharge_units,Mineral_val,Mineral_SD,Mineral_units,MineralSA,MineralSA_SD,MineralSA_units,Mineralsites,Mineralsites_SD,Mineralsites_units,CEC,CEC_SD,CEC_units,Gas1,Gas1_val,Gas1_SD,Gas1_units,Gas2,Gas2_val,Gas2_SD,Gas2_units,Gas3,Gas3_val,Gas3_SD,Gas3_units,X_axis,X_val,X_SD,X_units,Y_axis,Y_val,Y_SD,Y_units
afpmagl10,afpmagl10_f1a,1,ferrihydrite,Fe(OH)3,synthetic,NA,K(+1),0.01,5.00E-04,mol/L,N(+5),0.01,5.00E-04,mol/L,NA,NA,NA,NA,NA,NA,NA,NA,NA,NA,NA,NA,NA,NA,NA,NA,NA,NA,NA,NA,4.4116,0.1,H(+1),NA,NA,NA,NA,NA,mol/L,NA,NA,NA,1.21837,0.121837,mol/L,10,1,g/L,350,35,m2/g,6.53,0.653,sites/nm2,NA,NA,NA,N2(g),1,0.1,bar,NA,NA,NA,NA,NA,NA,NA,NA,NA,NA,NA,NA,NA,NA,NA,NA
afpmagl10,afpmagl10_f1a,2,ferrihydrite,Fe(OH)3,synthetic,NA,K(+1),0.01,5.00E-04,mol/L,N(+5),0.01,5.00E-04,mol/L,NA,NA,NA,NA,NA,NA,NA,NA,NA,NA,NA,NA,NA,NA,NA,NA,NA,NA,NA,NA,4.6052,0.1,H(+1),NA,NA,NA,NA,NA,mol/L,NA,NA,NA,1.13327,0.113327,mol/L,10,1,g/L,350,35,m2/g,6.53,0.653,sites/nm2,NA,NA,NA,N2(g),1,0.1,bar,NA,NA,NA,NA,NA,NA,NA,NA,NA,NA,NA,NA,NA,NA,NA,NA
afpmagl10,afpmagl10_f1a,3,ferrihydrite,Fe(OH)3,synthetic,NA,K(+1),0.01,5.00E-04,mol/L,N(+5),0.01,5.00E-04,mol/L,NA,NA,NA,NA,NA,NA,NA,NA,NA,NA,NA,NA,NA,NA,NA,NA,NA,NA,NA,NA,4.7006,0.1,H(+1),NA,NA,NA,NA,NA,mol/L,NA,NA,NA,1.06591,0.106591,mol/L,10,1,g/L,350,35,m2/g,6.53,0.653,sites/nm2,NA,NA,NA,N2(g),1,0.1,bar,NA,NA,NA,NA,NA,NA,NA,NA,NA,NA,NA,NA,NA,NA,NA,NA
afpmagl10,afpmagl10_f1a,4,ferrihydrite,Fe(OH)3,synthetic,NA,K(+1),0.01,5.00E-04,mol/L,N(+5),0.01,5.00E-04,mol/L,NA,NA,NA,NA,NA,NA,NA,NA,NA,NA,NA,NA,NA,NA,NA,NA,NA,NA,NA,NA,4.8942,0.1,H(+1),NA,NA,NA,NA,NA,mol/L,NA,NA,NA,0.973732,0.0973732,mol/L,10,1,g/L,350,35,m2/g,6.53,0.653,sites/nm2,NA,NA,NA,N2(g),1,0.1,bar,NA,NA,NA,NA,NA,NA,NA,NA,NA,NA,NA,NA,NA,NA,NA,NA
afpmagl10,afpmagl10_f1a,5,ferrihydrite,Fe(OH)3,synthetic,NA,K(+1),0.01,5.00E-04,mol/L,N(+5),0.01,5.00E-04,mol/L,NA,NA,NA,NA,NA,NA,NA,NA,NA,NA,NA,NA,NA,NA,NA,NA,NA,NA,NA,NA,4.9948,0.1,H(+1),NA,NA,NA,NA,NA,mol/L,NA,NA,NA,0.931181,0.0931181,mol/L,10,1,g/L,350,35,m2/g,6.53,0.653,sites/nm2,NA,NA,NA,N2(g),1,0.1,bar,NA,NA,NA,NA,NA,NA,NA,NA,NA,NA,NA,NA,NA,NA,NA,NA
afpmagl10,afpmagl10_f1a,6,ferrihydrite,Fe(OH)3,synthetic,NA,K(+1),0.01,5.00E-04,mol/L,N(+5),0.01,5.00E-04,mol/L,NA,NA,NA,NA,NA,NA,NA,NA,NA,NA,NA,NA,NA,NA,NA,NA,NA,NA,NA,NA,5.0929,0.1,H(+1),NA,NA,NA,NA,NA,mol/L,NA,NA,NA,0.883298,0.0883298,mol/L,10,1,g/L,350,35,m2/g,6.53,0.653,sites/nm2,NA,NA,NA,N2(g),1,0.1,bar,NA,NA,NA,NA,NA,NA,NA,NA,NA,NA,NA,NA,NA,NA,NA,NA
afpmagl10,afpmagl10_f1a,7,ferrihydrite,Fe(OH)3,synthetic,NA,K(+1),0.01,5.00E-04,mol/L,N(+5),0.01,5.00E-04,mol/L,NA,NA,NA,NA,NA,NA,NA,NA,NA,NA,NA,NA,NA,NA,NA,NA,NA,NA,NA,NA,5.2219,0.1,H(+1),NA,NA,NA,NA,NA,mol/L,NA,NA,NA,0.819454,0.0819454,mol/L,10,1,g/L,350,35,m2/g,6.53,0.653,sites/nm2,NA,NA,NA,N2(g),1,0.1,bar,NA,NA,NA,NA,NA,NA,NA,NA,NA,NA,NA,NA,NA,NA,NA,NA
afpmagl10,afpmagl10_f1a,8,ferrihydrite,Fe(OH)3,synthetic,NA,K(+1),0.01,5.00E-04,mol/L,N(+5),0.01,5.00E-04,mol/L,NA,NA,NA,NA,NA,NA,NA,NA,NA,NA,NA,NA,NA,NA,NA,NA,NA,NA,NA,NA,5.32,0.1,H(+1),NA,NA,NA,NA,NA,mol/L,NA,NA,NA,0.773384,0.0773384,mol/L,10,1,g/L,350,35,m2/g,6.53,0.653,sites/nm2,NA,NA,NA,N2(g),1,0.1,bar,NA,NA,NA,NA,NA,NA,NA,NA,NA,NA,NA,NA,NA,NA,NA,NA
afpmagl10,afpmagl10_f1a,9,ferrihydrite,Fe(OH)3,synthetic,NA,K(+1),0.01,5.00E-04,mol/L,N(+5),0.01,5.00E-04,mol/L,NA,NA,NA,NA,NA,NA,NA,NA,NA,NA,NA,NA,NA,NA,NA,NA,NA,NA,NA,NA,5.4516,0.1,H(+1),NA,NA,NA,NA,NA,mol/L,NA,NA,NA,0.729056,0.0729056,mol/L,10,1,g/L,350,35,m2/g,6.53,0.653,sites/nm2,NA,NA,NA,N2(g),1,0.1,bar,NA,NA,NA,NA,NA,NA,NA,NA,NA,NA,NA,NA,NA,NA,NA,NA
afpmagl10,afpmagl10_f1a,10,ferrihydrite,Fe(OH)3,synthetic,NA,K(+1),0.01,5.00E-04,mol/L,N(+5),0.01,5.00E-04,mol/L,NA,NA,NA,NA,NA,NA,NA,NA,NA,NA,NA,NA,NA,NA,NA,NA,NA,NA,NA,NA,5.5832,0.1,H(+1),NA,NA,NA,NA,NA,mol/L,NA,NA,NA,0.665212,0.0665212,mol/L,10,1,g/L,350,35,m2/g,6.53,0.653,sites/nm2,NA,NA,NA,N2(g),1,0.1,bar,NA,NA,NA,NA,NA,NA,NA,NA,NA,NA,NA,NA,NA,NA,NA,NA
afpmagl10,afpmagl10_f1a,11,ferrihydrite,Fe(OH)3,synthetic,NA,K(+1),0.01,5.00E-04,mol/L,N(+5),0.01,5.00E-04,mol/L,NA,NA,NA,NA,NA,NA,NA,NA,NA,NA,NA,NA,NA,NA,NA,NA,NA,NA,NA,NA,5.7123,0.1,H(+1),NA,NA,NA,NA,NA,mol/L,NA,NA,NA,0.619107,0.0619107,mol/L,10,1,g/L,350,35,m2/g,6.53,0.653,sites/nm2,NA,NA,NA,N2(g),1,0.1,bar,NA,NA,NA,NA,NA,NA,NA,NA,NA,NA,NA,NA,NA,NA,NA,NA
afpmagl10,afpmagl10_f1a,12,ferrihydrite,Fe(OH)3,synthetic,NA,K(+1),0.01,5.00E-04,mol/L,N(+5),0.01,5.00E-04,mol/L,NA,NA,NA,NA,NA,NA,NA,NA,NA,NA,NA,NA,NA,NA,NA,NA,NA,NA,NA,NA,5.8387,0.1,H(+1),NA,NA,NA,NA,NA,mol/L,NA,NA,NA,0.574815,0.0574815,mol/L,10,1,g/L,350,35,m2/g,6.53,0.653,sites/nm2,NA,NA,NA,N2(g),1,0.1,bar,NA,NA,NA,NA,NA,NA,NA,NA,NA,NA,NA,NA,NA,NA,NA,NA
afpmagl10,afpmagl10_f1a,13,ferrihydrite,Fe(OH)3,synthetic,NA,K(+1),0.01,5.00E-04,mol/L,N(+5),0.01,5.00E-04,mol/L,NA,NA,NA,NA,NA,NA,NA,NA,NA,NA,NA,NA,NA,NA,NA,NA,NA,NA,NA,NA,5.9677,0.1,H(+1),NA,NA,NA,NA,NA,mol/L,NA,NA,NA,0.528709,0.0528709,mol/L,10,1,g/L,350,35,m2/g,6.53,0.653,sites/nm2,NA,NA,NA,N2(g),1,0.1,bar,NA,NA,NA,NA,NA,NA,NA,NA,NA,NA,NA,NA,NA,NA,NA,NA
afpmagl10,afpmagl10_f1a,14,ferrihydrite,Fe(OH)3,synthetic,NA,K(+1),0.01,5.00E-04,mol/L,N(+5),0.01,5.00E-04,mol/L,NA,NA,NA,NA,NA,NA,NA,NA,NA,NA,NA,NA,NA,NA,NA,NA,NA,NA,NA,NA,6.1019,0.1,H(+1),NA,NA,NA,NA,NA,mol/L,NA,NA,NA,0.463088,0.0463088,mol/L,10,1,g/L,350,35,m2/g,6.53,0.653,sites/nm2,NA,NA,NA,N2(g),1,0.1,bar,NA,NA,NA,NA,NA,NA,NA,NA,NA,NA,NA,NA,NA,NA,NA,NA
afpmagl10,afpmagl10_f1a,15,ferrihydrite,Fe(OH)3,synthetic,NA,K(+1),0.01,5.00E-04,mol/L,N(+5),0.01,5.00E-04,mol/L,NA,NA,NA,NA,NA,NA,NA,NA,NA,NA,NA,NA,NA,NA,NA,NA,NA,NA,NA,NA,6.2619,0.1,H(+1),NA,NA,NA,NA,NA,mol/L,NA,NA,NA,0.418759,0.0418759,mol/L,10,1,g/L,350,35,m2/g,6.53,0.653,sites/nm2,NA,NA,NA,N2(g),1,0.1,bar,NA,NA,NA,NA,NA,NA,NA,NA,NA,NA,NA,NA,NA,NA,NA,NA
afpmagl10,afpmagl10_f1a,16,ferrihydrite,Fe(OH)3,synthetic,NA,K(+1),0.01,5.00E-04,mol/L,N(+5),0.01,5.00E-04,mol/L,NA,NA,NA,NA,NA,NA,NA,NA,NA,NA,NA,NA,NA,NA,NA,NA,NA,NA,NA,NA,6.4916,0.1,H(+1),NA,NA,NA,NA,NA,mol/L,NA,NA,NA,0.376209,0.0376209,mol/L,10,1,g/L,350,35,m2/g,6.53,0.653,sites/nm2,NA,NA,NA,N2(g),1,0.1,bar,NA,NA,NA,NA,NA,NA,NA,NA,NA,NA,NA,NA,NA,NA,NA,NA
afpmagl10,afpmagl10_f1a,17,ferrihydrite,Fe(OH)3,synthetic,NA,K(+1),0.01,5.00E-04,mol/L,N(+5),0.01,5.00E-04,mol/L,NA,NA,NA,NA,NA,NA,NA,NA,NA,NA,NA,NA,NA,NA,NA,NA,NA,NA,NA,NA,6.7497,0.1,H(+1),NA,NA,NA,NA,NA,mol/L,NA,NA,NA,0.307068,0.0307068,mol/L,10,1,g/L,350,35,m2/g,6.53,0.653,sites/nm2,NA,NA,NA,N2(g),1,0.1,bar,NA,NA,NA,NA,NA,NA,NA,NA,NA,NA,NA,NA,NA,NA,NA,NA
afpmagl10,afpmagl10_f1a,18,ferrihydrite,Fe(OH)3,synthetic,NA,K(+1),0.01,5.00E-04,mol/L,N(+5),0.01,5.00E-04,mol/L,NA,NA,NA,NA,NA,NA,NA,NA,NA,NA,NA,NA,NA,NA,NA,NA,NA,NA,NA,NA,7.0439,0.1,H(+1),NA,NA,NA,NA,NA,mol/L,NA,NA,NA,0.26274,0.026274,mol/L,10,1,g/L,350,35,m2/g,6.53,0.653,sites/nm2,NA,NA,NA,N2(g),1,0.1,bar,NA,NA,NA,NA,NA,NA,NA,NA,NA,NA,NA,NA,NA,NA,NA,NA
afpmagl10,afpmagl10_f1a,19,ferrihydrite,Fe(OH)3,synthetic,NA,K(+1),0.01,5.00E-04,mol/L,N(+5),0.01,5.00E-04,mol/L,NA,NA,NA,NA,NA,NA,NA,NA,NA,NA,NA,NA,NA,NA,NA,NA,NA,NA,NA,NA,7.4,0.1,H(+1),NA,NA,NA,NA,NA,mol/L,NA,NA,NA,0.216671,0.0216671,mol/L,10,1,g/L,350,35,m2/g,6.53,0.653,sites/nm2,NA,NA,NA,N2(g),1,0.1,bar,NA,NA,NA,NA,NA,NA,NA,NA,NA,NA,NA,NA,NA,NA,NA,NA
afpmagl10,afpmagl10_f1a,20,ferrihydrite,Fe(OH)3,synthetic,NA,K(+1),0.01,5.00E-04,mol/L,N(+5),0.01,5.00E-04,mol/L,NA,NA,NA,NA,NA,NA,NA,NA,NA,NA,NA,NA,NA,NA,NA,NA,NA,NA,NA,NA,7.7897,0.1,H(+1),NA,NA,NA,NA,NA,mol/L,NA,NA,NA,0.149272,0.0149272,mol/L,10,1,g/L,350,35,m2/g,6.53,0.653,sites/nm2,NA,NA,NA,N2(g),1,0.1,bar,NA,NA,NA,NA,NA,NA,NA,NA,NA,NA,NA,NA,NA,NA,NA,NA
afpmagl10,afpmagl10_f1a,21,ferrihydrite,Fe(OH)3,synthetic,NA,K(+1),0.01,5.00E-04,mol/L,N(+5),0.01,5.00E-04,mol/L,NA,NA,NA,NA,NA,NA,NA,NA,NA,NA,NA,NA,NA,NA,NA,NA,NA,NA,NA,NA,8.151,0.1,H(+1),NA,NA,NA,NA,NA,mol/L,NA,NA,NA,0.106721,0.0106721,mol/L,10,1,g/L,350,35,m2/g,6.53,0.653,sites/nm2,NA,NA,NA,N2(g),1,0.1,bar,NA,NA,NA,NA,NA,NA,NA,NA,NA,NA,NA,NA,NA,NA,NA,NA
afpmagl10,afpmagl10_f1a,22,ferrihydrite,Fe(OH)3,synthetic,NA,K(+1),0.01,5.00E-04,mol/L,N(+5),0.01,5.00E-04,mol/L,NA,NA,NA,NA,NA,NA,NA,NA,NA,NA,NA,NA,NA,NA,NA,NA,NA,NA,NA,NA,8.4452,0.1,H(+1),NA,NA,NA,NA,NA,mol/L,NA,NA,NA,0.0677256,0.00677256,mol/L,10,1,g/L,350,35,m2/g,6.53,0.653,sites/nm2,NA,NA,NA,N2(g),1,0.1,bar,NA,NA,NA,NA,NA,NA,NA,NA,NA,NA,NA,NA,NA,NA,NA,NA
afpmagl10,afpmagl10_f1a,23,ferrihydrite,Fe(OH)3,synthetic,NA,K(+1),0.01,5.00E-04,mol/L,N(+5),0.01,5.00E-04,mol/L,NA,NA,NA,NA,NA,NA,NA,NA,NA,NA,NA,NA,NA,NA,NA,NA,NA,NA,NA,NA,8.7032,0.1,H(+1),NA,NA,NA,NA,NA,mol/L,NA,NA,NA,0.0127688,0.00127688,mol/L,10,1,g/L,350,35,m2/g,6.53,0.653,sites/nm2,NA,NA,NA,N2(g),1,0.1,bar,NA,NA,NA,NA,NA,NA,NA,NA,NA,NA,NA,NA,NA,NA,NA,NA
afpmagl10,afpmagl10_f1a,24,ferrihydrite,Fe(OH)3,synthetic,NA,K(+1),0.01,5.00E-04,mol/L,N(+5),0.01,5.00E-04,mol/L,NA,NA,NA,NA,NA,NA,NA,NA,NA,NA,NA,NA,NA,NA,NA,NA,NA,NA,NA,NA,8.9277,0.1,H(+1),NA,NA,NA,NA,NA,mol/L,NA,NA,NA,-0.0492978,-0.00492978,mol/L,10,1,g/L,350,35,m2/g,6.53,0.653,sites/nm2,NA,NA,NA,N2(g),1,0.1,bar,NA,NA,NA,NA,NA,NA,NA,NA,NA,NA,NA,NA,NA,NA,NA,NA
afpmagl10,afpmagl10_f1a,25,ferrihydrite,Fe(OH)3,synthetic,NA,K(+1),0.01,5.00E-04,mol/L,N(+5),0.01,5.00E-04,mol/L,NA,NA,NA,NA,NA,NA,NA,NA,NA,NA,NA,NA,NA,NA,NA,NA,NA,NA,NA,NA,9.1239,0.1,H(+1),NA,NA,NA,NA,NA,mol/L,NA,NA,NA,-0.093626,-0.0093626,mol/L,10,1,g/L,350,35,m2/g,6.53,0.653,sites/nm2,NA,NA,NA,N2(g),1,0.1,bar,NA,NA,NA,NA,NA,NA,NA,NA,NA,NA,NA,NA,NA,NA,NA,NA
afpmagl10,afpmagl10_f1a,26,ferrihydrite,Fe(OH)3,synthetic,NA,K(+1),0.01,5.00E-04,mol/L,N(+5),0.01,5.00E-04,mol/L,NA,NA,NA,NA,NA,NA,NA,NA,NA,NA,NA,NA,NA,NA,NA,NA,NA,NA,NA,NA,9.32,0.1,H(+1),NA,NA,NA,NA,NA,mol/L,NA,NA,NA,-0.141473,-0.0141473,mol/L,10,1,g/L,350,35,m2/g,6.53,0.653,sites/nm2,NA,NA,NA,N2(g),1,0.1,bar,NA,NA,NA,NA,NA,NA,NA,NA,NA,NA,NA,NA,NA,NA,NA,NA
afpmagl10,afpmagl10_f1a,27,ferrihydrite,Fe(OH)3,synthetic,NA,K(+1),0.01,5.00E-04,mol/L,N(+5),0.01,5.00E-04,mol/L,NA,NA,NA,NA,NA,NA,NA,NA,NA,NA,NA,NA,NA,NA,NA,NA,NA,NA,NA,NA,9.4826,0.1,H(+1),NA,NA,NA,NA,NA,mol/L,NA,NA,NA,-0.185801,-0.0185801,mol/L,10,1,g/L,350,35,m2/g,6.53,0.653,sites/nm2,NA,NA,NA,N2(g),1,0.1,bar,NA,NA,NA,NA,NA,NA,NA,NA,NA,NA,NA,NA,NA,NA,NA,NA
afpmagl10,afpmagl10_f1a,28,ferrihydrite,Fe(OH)3,synthetic,NA,K(+1),0.01,5.00E-04,mol/L,N(+5),0.01,5.00E-04,mol/L,NA,NA,NA,NA,NA,NA,NA,NA,NA,NA,NA,NA,NA,NA,NA,NA,NA,NA,NA,NA,9.6142,0.1,H(+1),NA,NA,NA,NA,NA,mol/L,NA,NA,NA,-0.226574,-0.0226574,mol/L,10,1,g/L,350,35,m2/g,6.53,0.653,sites/nm2,NA,NA,NA,N2(g),1,0.1,bar,NA,NA,NA,NA,NA,NA,NA,NA,NA,NA,NA,NA,NA,NA,NA,NA
afpmagl10,afpmagl10_f1a,29,ferrihydrite,Fe(OH)3,synthetic,NA,K(+1),0.01,5.00E-04,mol/L,N(+5),0.01,5.00E-04,mol/L,NA,NA,NA,NA,NA,NA,NA,NA,NA,NA,NA,NA,NA,NA,NA,NA,NA,NA,NA,NA,9.7484,0.1,H(+1),NA,NA,NA,NA,NA,mol/L,NA,NA,NA,-0.270902,-0.0270902,mol/L,10,1,g/L,350,35,m2/g,6.53,0.653,sites/nm2,NA,NA,NA,N2(g),1,0.1,bar,NA,NA,NA,NA,NA,NA,NA,NA,NA,NA,NA,NA,NA,NA,NA,NA
afpmagl10,afpmagl10_f1a,30,ferrihydrite,Fe(OH)3,synthetic,NA,K(+1),0.01,5.00E-04,mol/L,N(+5),0.01,5.00E-04,mol/L,NA,NA,NA,NA,NA,NA,NA,NA,NA,NA,NA,NA,NA,NA,NA,NA,NA,NA,NA,NA,9.9677,0.1,H(+1),NA,NA,NA,NA,NA,mol/L,NA,NA,NA,-0.338301,-0.0338301,mol/L,10,1,g/L,350,35,m2/g,6.53,0.653,sites/nm2,NA,NA,NA,N2(g),1,0.1,bar,NA,NA,NA,NA,NA,NA,NA,NA,NA,NA,NA,NA,NA,NA,NA,NA
afpmagl10,afpmagl10_f1a,31,ferrihydrite,Fe(OH)3,synthetic,NA,K(+1),0.01,5.00E-04,mol/L,N(+5),0.01,5.00E-04,mol/L,NA,NA,NA,NA,NA,NA,NA,NA,NA,NA,NA,NA,NA,NA,NA,NA,NA,NA,NA,NA,10.0684,0.1,H(+1),NA,NA,NA,NA,NA,mol/L,NA,NA,NA,-0.384371,-0.0384371,mol/L,10,1,g/L,350,35,m2/g,6.53,0.653,sites/nm2,NA,NA,NA,N2(g),1,0.1,bar,NA,NA,NA,NA,NA,NA,NA,NA,NA,NA,NA,NA,NA,NA,NA,NA
afpmagl10,afpmagl10_f1b,1,ferrihydrite,Fe(OH)3,synthetic,NA,K(+1),0.1,0.005,mol/L,N(+5),0.1,0.005,mol/L,NA,NA,NA,NA,NA,NA,NA,NA,NA,NA,NA,NA,NA,NA,NA,NA,NA,NA,NA,NA,4.2697,0.1,H(+1),NA,NA,NA,NA,NA,mol/L,NA,NA,NA,1.67758,0.167758,mol/L,10,1,g/L,350,35,m2/g,6.53,0.653,sites/nm2,NA,NA,NA,N2(g),1,0.1,bar,NA,NA,NA,NA,NA,NA,NA,NA,NA,NA,NA,NA,NA,NA,NA,NA
afpmagl10,afpmagl10_f1b,2,ferrihydrite,Fe(OH)3,synthetic,NA,K(+1),0.1,0.005,mol/L,N(+5),0.1,0.005,mol/L,NA,NA,NA,NA,NA,NA,NA,NA,NA,NA,NA,NA,NA,NA,NA,NA,NA,NA,NA,NA,4.3677,0.1,H(+1),NA,NA,NA,NA,NA,mol/L,NA,NA,NA,1.63503,0.163503,mol/L,10,1,g/L,350,35,m2/g,6.53,0.653,sites/nm2,NA,NA,NA,N2(g),1,0.1,bar,NA,NA,NA,NA,NA,NA,NA,NA,NA,NA,NA,NA,NA,NA,NA,NA
afpmagl10,afpmagl10_f1b,3,ferrihydrite,Fe(OH)3,synthetic,NA,K(+1),0.1,0.005,mol/L,N(+5),0.1,0.005,mol/L,NA,NA,NA,NA,NA,NA,NA,NA,NA,NA,NA,NA,NA,NA,NA,NA,NA,NA,NA,NA,4.5277,0.1,H(+1),NA,NA,NA,NA,NA,mol/L,NA,NA,NA,1.54285,0.154285,mol/L,10,1,g/L,350,35,m2/g,6.53,0.653,sites/nm2,NA,NA,NA,N2(g),1,0.1,bar,NA,NA,NA,NA,NA,NA,NA,NA,NA,NA,NA,NA,NA,NA,NA,NA
afpmagl10,afpmagl10_f1b,4,ferrihydrite,Fe(OH)3,synthetic,NA,K(+1),0.1,0.005,mol/L,N(+5),0.1,0.005,mol/L,NA,NA,NA,NA,NA,NA,NA,NA,NA,NA,NA,NA,NA,NA,NA,NA,NA,NA,NA,NA,4.6258,0.1,H(+1),NA,NA,NA,NA,NA,mol/L,NA,NA,NA,1.5003,0.15003,mol/L,10,1,g/L,350,35,m2/g,6.53,0.653,sites/nm2,NA,NA,NA,N2(g),1,0.1,bar,NA,NA,NA,NA,NA,NA,NA,NA,NA,NA,NA,NA,NA,NA,NA,NA
afpmagl10,afpmagl10_f1b,5,ferrihydrite,Fe(OH)3,synthetic,NA,K(+1),0.1,0.005,mol/L,N(+5),0.1,0.005,mol/L,NA,NA,NA,NA,NA,NA,NA,NA,NA,NA,NA,NA,NA,NA,NA,NA,NA,NA,NA,NA,4.8219,0.1,H(+1),NA,NA,NA,NA,NA,mol/L,NA,NA,NA,1.40809,0.140809,mol/L,10,1,g/L,350,35,m2/g,6.53,0.653,sites/nm2,NA,NA,NA,N2(g),1,0.1,bar,NA,NA,NA,NA,NA,NA,NA,NA,NA,NA,NA,NA,NA,NA,NA,NA
afpmagl10,afpmagl10_f1b,6,ferrihydrite,Fe(OH)3,synthetic,NA,K(+1),0.1,0.005,mol/L,N(+5),0.1,0.005,mol/L,NA,NA,NA,NA,NA,NA,NA,NA,NA,NA,NA,NA,NA,NA,NA,NA,NA,NA,NA,NA,4.8839,0.1,H(+1),NA,NA,NA,NA,NA,mol/L,NA,NA,NA,1.36554,0.136554,mol/L,10,1,g/L,350,35,m2/g,6.53,0.653,sites/nm2,NA,NA,NA,N2(g),1,0.1,bar,NA,NA,NA,NA,NA,NA,NA,NA,NA,NA,NA,NA,NA,NA,NA,NA
afpmagl10,afpmagl10_f1b,7,ferrihydrite,Fe(OH)3,synthetic,NA,K(+1),0.1,0.005,mol/L,N(+5),0.1,0.005,mol/L,NA,NA,NA,NA,NA,NA,NA,NA,NA,NA,NA,NA,NA,NA,NA,NA,NA,NA,NA,NA,5.0852,0.1,H(+1),NA,NA,NA,NA,NA,mol/L,NA,NA,NA,1.27336,0.127336,mol/L,10,1,g/L,350,35,m2/g,6.53,0.653,sites/nm2,NA,NA,NA,N2(g),1,0.1,bar,NA,NA,NA,NA,NA,NA,NA,NA,NA,NA,NA,NA,NA,NA,NA,NA
afpmagl10,afpmagl10_f1b,8,ferrihydrite,Fe(OH)3,synthetic,NA,K(+1),0.1,0.005,mol/L,N(+5),0.1,0.005,mol/L,NA,NA,NA,NA,NA,NA,NA,NA,NA,NA,NA,NA,NA,NA,NA,NA,NA,NA,NA,NA,5.1781,0.1,H(+1),NA,NA,NA,NA,NA,mol/L,NA,NA,NA,1.23081,0.123081,mol/L,10,1,g/L,350,35,m2/g,6.53,0.653,sites/nm2,NA,NA,NA,N2(g),1,0.1,bar,NA,NA,NA,NA,NA,NA,NA,NA,NA,NA,NA,NA,NA,NA,NA,NA
afpmagl10,afpmagl10_f1b,9,ferrihydrite,Fe(OH)3,synthetic,NA,K(+1),0.1,0.005,mol/L,N(+5),0.1,0.005,mol/L,NA,NA,NA,NA,NA,NA,NA,NA,NA,NA,NA,NA,NA,NA,NA,NA,NA,NA,NA,NA,5.3742,0.1,H(+1),NA,NA,NA,NA,NA,mol/L,NA,NA,NA,1.11734,0.111734,mol/L,10,1,g/L,350,35,m2/g,6.53,0.653,sites/nm2,NA,NA,NA,N2(g),1,0.1,bar,NA,NA,NA,NA,NA,NA,NA,NA,NA,NA,NA,NA,NA,NA,NA,NA
afpmagl10,afpmagl10_f1b,10,ferrihydrite,Fe(OH)3,synthetic,NA,K(+1),0.1,0.005,mol/L,N(+5),0.1,0.005,mol/L,NA,NA,NA,NA,NA,NA,NA,NA,NA,NA,NA,NA,NA,NA,NA,NA,NA,NA,NA,NA,5.4723,0.1,H(+1),NA,NA,NA,NA,NA,mol/L,NA,NA,NA,1.07479,0.107479,mol/L,10,1,g/L,350,35,m2/g,6.53,0.653,sites/nm2,NA,NA,NA,N2(g),1,0.1,bar,NA,NA,NA,NA,NA,NA,NA,NA,NA,NA,NA,NA,NA,NA,NA,NA
afpmagl10,afpmagl10_f1b,11,ferrihydrite,Fe(OH)3,synthetic,NA,K(+1),0.1,0.005,mol/L,N(+5),0.1,0.005,mol/L,NA,NA,NA,NA,NA,NA,NA,NA,NA,NA,NA,NA,NA,NA,NA,NA,NA,NA,NA,NA,5.5703,0.1,H(+1),NA,NA,NA,NA,NA,mol/L,NA,NA,NA,1.03224,0.103224,mol/L,10,1,g/L,350,35,m2/g,6.53,0.653,sites/nm2,NA,NA,NA,N2(g),1,0.1,bar,NA,NA,NA,NA,NA,NA,NA,NA,NA,NA,NA,NA,NA,NA,NA,NA
afpmagl10,afpmagl10_f1b,12,ferrihydrite,Fe(OH)3,synthetic,NA,K(+1),0.1,0.005,mol/L,N(+5),0.1,0.005,mol/L,NA,NA,NA,NA,NA,NA,NA,NA,NA,NA,NA,NA,NA,NA,NA,NA,NA,NA,NA,NA,5.6994,0.1,H(+1),NA,NA,NA,NA,NA,mol/L,NA,NA,NA,0.989693,0.0989693,mol/L,10,1,g/L,350,35,m2/g,6.53,0.653,sites/nm2,NA,NA,NA,N2(g),1,0.1,bar,NA,NA,NA,NA,NA,NA,NA,NA,NA,NA,NA,NA,NA,NA,NA,NA
afpmagl10,afpmagl10_f1b,13,ferrihydrite,Fe(OH)3,synthetic,NA,K(+1),0.1,0.005,mol/L,N(+5),0.1,0.005,mol/L,NA,NA,NA,NA,NA,NA,NA,NA,NA,NA,NA,NA,NA,NA,NA,NA,NA,NA,NA,NA,5.7974,0.1,H(+1),NA,NA,NA,NA,NA,mol/L,NA,NA,NA,0.940032,0.0940032,mol/L,10,1,g/L,350,35,m2/g,6.53,0.653,sites/nm2,NA,NA,NA,N2(g),1,0.1,bar,NA,NA,NA,NA,NA,NA,NA,NA,NA,NA,NA,NA,NA,NA,NA,NA
afpmagl10,afpmagl10_f1b,14,ferrihydrite,Fe(OH)3,synthetic,NA,K(+1),0.1,0.005,mol/L,N(+5),0.1,0.005,mol/L,NA,NA,NA,NA,NA,NA,NA,NA,NA,NA,NA,NA,NA,NA,NA,NA,NA,NA,NA,NA,5.9265,0.1,H(+1),NA,NA,NA,NA,NA,mol/L,NA,NA,NA,0.897481,0.0897481,mol/L,10,1,g/L,350,35,m2/g,6.53,0.653,sites/nm2,NA,NA,NA,N2(g),1,0.1,bar,NA,NA,NA,NA,NA,NA,NA,NA,NA,NA,NA,NA,NA,NA,NA,NA
afpmagl10,afpmagl10_f1b,15,ferrihydrite,Fe(OH)3,synthetic,NA,K(+1),0.1,0.005,mol/L,N(+5),0.1,0.005,mol/L,NA,NA,NA,NA,NA,NA,NA,NA,NA,NA,NA,NA,NA,NA,NA,NA,NA,NA,NA,NA,6.0581,0.1,H(+1),NA,NA,NA,NA,NA,mol/L,NA,NA,NA,0.833637,0.0833637,mol/L,10,1,g/L,350,35,m2/g,6.53,0.653,sites/nm2,NA,NA,NA,N2(g),1,0.1,bar,NA,NA,NA,NA,NA,NA,NA,NA,NA,NA,NA,NA,NA,NA,NA,NA
afpmagl10,afpmagl10_f1b,16,ferrihydrite,Fe(OH)3,synthetic,NA,K(+1),0.1,0.005,mol/L,N(+5),0.1,0.005,mol/L,NA,NA,NA,NA,NA,NA,NA,NA,NA,NA,NA,NA,NA,NA,NA,NA,NA,NA,NA,NA,6.1897,0.1,H(+1),NA,NA,NA,NA,NA,mol/L,NA,NA,NA,0.784013,0.0784013,mol/L,10,1,g/L,350,35,m2/g,6.53,0.653,sites/nm2,NA,NA,NA,N2(g),1,0.1,bar,NA,NA,NA,NA,NA,NA,NA,NA,NA,NA,NA,NA,NA,NA,NA,NA
afpmagl10,afpmagl10_f1b,17,ferrihydrite,Fe(OH)3,synthetic,NA,K(+1),0.1,0.005,mol/L,N(+5),0.1,0.005,mol/L,NA,NA,NA,NA,NA,NA,NA,NA,NA,NA,NA,NA,NA,NA,NA,NA,NA,NA,NA,NA,6.3161,0.1,H(+1),NA,NA,NA,NA,NA,mol/L,NA,NA,NA,0.741462,0.0741462,mol/L,10,1,g/L,350,35,m2/g,6.53,0.653,sites/nm2,NA,NA,NA,N2(g),1,0.1,bar,NA,NA,NA,NA,NA,NA,NA,NA,NA,NA,NA,NA,NA,NA,NA,NA
afpmagl10,afpmagl10_f1b,18,ferrihydrite,Fe(OH)3,synthetic,NA,K(+1),0.1,0.005,mol/L,N(+5),0.1,0.005,mol/L,NA,NA,NA,NA,NA,NA,NA,NA,NA,NA,NA,NA,NA,NA,NA,NA,NA,NA,NA,NA,6.4477,0.1,H(+1),NA,NA,NA,NA,NA,mol/L,NA,NA,NA,0.698912,0.0698912,mol/L,10,1,g/L,350,35,m2/g,6.53,0.653,sites/nm2,NA,NA,NA,N2(g),1,0.1,bar,NA,NA,NA,NA,NA,NA,NA,NA,NA,NA,NA,NA,NA,NA,NA,NA
afpmagl10,afpmagl10_f1b,19,ferrihydrite,Fe(OH)3,synthetic,NA,K(+1),0.1,0.005,mol/L,N(+5),0.1,0.005,mol/L,NA,NA,NA,NA,NA,NA,NA,NA,NA,NA,NA,NA,NA,NA,NA,NA,NA,NA,NA,NA,6.6129,0.1,H(+1),NA,NA,NA,NA,NA,mol/L,NA,NA,NA,0.649251,0.0649251,mol/L,10,1,g/L,350,35,m2/g,6.53,0.653,sites/nm2,NA,NA,NA,N2(g),1,0.1,bar,NA,NA,NA,NA,NA,NA,NA,NA,NA,NA,NA,NA,NA,NA,NA,NA
afpmagl10,afpmagl10_f1b,20,ferrihydrite,Fe(OH)3,synthetic,NA,K(+1),0.1,0.005,mol/L,N(+5),0.1,0.005,mol/L,NA,NA,NA,NA,NA,NA,NA,NA,NA,NA,NA,NA,NA,NA,NA,NA,NA,NA,NA,NA,6.7368,0.1,H(+1),NA,NA,NA,NA,NA,mol/L,NA,NA,NA,0.585443,0.0585443,mol/L,10,1,g/L,350,35,m2/g,6.53,0.653,sites/nm2,NA,NA,NA,N2(g),1,0.1,bar,NA,NA,NA,NA,NA,NA,NA,NA,NA,NA,NA,NA,NA,NA,NA,NA
afpmagl10,afpmagl10_f1b,21,ferrihydrite,Fe(OH)3,synthetic,NA,K(+1),0.1,0.005,mol/L,N(+5),0.1,0.005,mol/L,NA,NA,NA,NA,NA,NA,NA,NA,NA,NA,NA,NA,NA,NA,NA,NA,NA,NA,NA,NA,6.9019,0.1,H(+1),NA,NA,NA,NA,NA,mol/L,NA,NA,NA,0.542893,0.0542893,mol/L,10,1,g/L,350,35,m2/g,6.53,0.653,sites/nm2,NA,NA,NA,N2(g),1,0.1,bar,NA,NA,NA,NA,NA,NA,NA,NA,NA,NA,NA,NA,NA,NA,NA,NA
afpmagl10,afpmagl10_f1b,22,ferrihydrite,Fe(OH)3,synthetic,NA,K(+1),0.1,0.005,mol/L,N(+5),0.1,0.005,mol/L,NA,NA,NA,NA,NA,NA,NA,NA,NA,NA,NA,NA,NA,NA,NA,NA,NA,NA,NA,NA,7.0671,0.1,H(+1),NA,NA,NA,NA,NA,mol/L,NA,NA,NA,0.493232,0.0493232,mol/L,10,1,g/L,350,35,m2/g,6.53,0.653,sites/nm2,NA,NA,NA,N2(g),1,0.1,bar,NA,NA,NA,NA,NA,NA,NA,NA,NA,NA,NA,NA,NA,NA,NA,NA
afpmagl10,afpmagl10_f1b,23,ferrihydrite,Fe(OH)3,synthetic,NA,K(+1),0.1,0.005,mol/L,N(+5),0.1,0.005,mol/L,NA,NA,NA,NA,NA,NA,NA,NA,NA,NA,NA,NA,NA,NA,NA,NA,NA,NA,NA,NA,7.1935,0.1,H(+1),NA,NA,NA,NA,NA,mol/L,NA,NA,NA,0.450681,0.0450681,mol/L,10,1,g/L,350,35,m2/g,6.53,0.653,sites/nm2,NA,NA,NA,N2(g),1,0.1,bar,NA,NA,NA,NA,NA,NA,NA,NA,NA,NA,NA,NA,NA,NA,NA,NA
afpmagl10,afpmagl10_f1b,24,ferrihydrite,Fe(OH)3,synthetic,NA,K(+1),0.1,0.005,mol/L,N(+5),0.1,0.005,mol/L,NA,NA,NA,NA,NA,NA,NA,NA,NA,NA,NA,NA,NA,NA,NA,NA,NA,NA,NA,NA,7.3897,0.1,H(+1),NA,NA,NA,NA,NA,mol/L,NA,NA,NA,0.408131,0.0408131,mol/L,10,1,g/L,350,35,m2/g,6.53,0.653,sites/nm2,NA,NA,NA,N2(g),1,0.1,bar,NA,NA,NA,NA,NA,NA,NA,NA,NA,NA,NA,NA,NA,NA,NA,NA
afpmagl10,afpmagl10_f1b,25,ferrihydrite,Fe(OH)3,synthetic,NA,K(+1),0.1,0.005,mol/L,N(+5),0.1,0.005,mol/L,NA,NA,NA,NA,NA,NA,NA,NA,NA,NA,NA,NA,NA,NA,NA,NA,NA,NA,NA,NA,7.5548,0.1,H(+1),NA,NA,NA,NA,NA,mol/L,NA,NA,NA,0.344323,0.0344323,mol/L,10,1,g/L,350,35,m2/g,6.53,0.653,sites/nm2,NA,NA,NA,N2(g),1,0.1,bar,NA,NA,NA,NA,NA,NA,NA,NA,NA,NA,NA,NA,NA,NA,NA,NA
afpmagl10,afpmagl10_f1b,26,ferrihydrite,Fe(OH)3,synthetic,NA,K(+1),0.1,0.005,mol/L,N(+5),0.1,0.005,mol/L,NA,NA,NA,NA,NA,NA,NA,NA,NA,NA,NA,NA,NA,NA,NA,NA,NA,NA,NA,NA,7.7174,0.1,H(+1),NA,NA,NA,NA,NA,mol/L,NA,NA,NA,0.294662,0.0294662,mol/L,10,1,g/L,350,35,m2/g,6.53,0.653,sites/nm2,NA,NA,NA,N2(g),1,0.1,bar,NA,NA,NA,NA,NA,NA,NA,NA,NA,NA,NA,NA,NA,NA,NA,NA
afpmagl10,afpmagl10_f1b,27,ferrihydrite,Fe(OH)3,synthetic,NA,K(+1),0.1,0.005,mol/L,N(+5),0.1,0.005,mol/L,NA,NA,NA,NA,NA,NA,NA,NA,NA,NA,NA,NA,NA,NA,NA,NA,NA,NA,NA,NA,7.8774,0.1,H(+1),NA,NA,NA,NA,NA,mol/L,NA,NA,NA,0.252112,0.0252112,mol/L,10,1,g/L,350,35,m2/g,6.53,0.653,sites/nm2,NA,NA,NA,N2(g),1,0.1,bar,NA,NA,NA,NA,NA,NA,NA,NA,NA,NA,NA,NA,NA,NA,NA,NA
afpmagl10,afpmagl10_f1b,28,ferrihydrite,Fe(OH)3,synthetic,NA,K(+1),0.1,0.005,mol/L,N(+5),0.1,0.005,mol/L,NA,NA,NA,NA,NA,NA,NA,NA,NA,NA,NA,NA,NA,NA,NA,NA,NA,NA,NA,NA,8.0426,0.1,H(+1),NA,NA,NA,NA,NA,mol/L,NA,NA,NA,0.209561,0.0209561,mol/L,10,1,g/L,350,35,m2/g,6.53,0.653,sites/nm2,NA,NA,NA,N2(g),1,0.1,bar,NA,NA,NA,NA,NA,NA,NA,NA,NA,NA,NA,NA,NA,NA,NA,NA
afpmagl10,afpmagl10_f1b,29,ferrihydrite,Fe(OH)3,synthetic,NA,K(+1),0.1,0.005,mol/L,N(+5),0.1,0.005,mol/L,NA,NA,NA,NA,NA,NA,NA,NA,NA,NA,NA,NA,NA,NA,NA,NA,NA,NA,NA,NA,8.2077,0.1,H(+1),NA,NA,NA,NA,NA,mol/L,NA,NA,NA,0.159937,0.0159937,mol/L,10,1,g/L,350,35,m2/g,6.53,0.653,sites/nm2,NA,NA,NA,N2(g),1,0.1,bar,NA,NA,NA,NA,NA,NA,NA,NA,NA,NA,NA,NA,NA,NA,NA,NA
afpmagl10,afpmagl10_f1b,30,ferrihydrite,Fe(OH)3,synthetic,NA,K(+1),0.1,0.005,mol/L,N(+5),0.1,0.005,mol/L,NA,NA,NA,NA,NA,NA,NA,NA,NA,NA,NA,NA,NA,NA,NA,NA,NA,NA,NA,NA,8.3548,0.1,H(+1),NA,NA,NA,NA,NA,mol/L,NA,NA,NA,0.0960927,0.00960927,mol/L,10,1,g/L,350,35,m2/g,6.53,0.653,sites/nm2,NA,NA,NA,N2(g),1,0.1,bar,NA,NA,NA,NA,NA,NA,NA,NA,NA,NA,NA,NA,NA,NA,NA,NA
afpmagl10,afpmagl10_f1b,31,ferrihydrite,Fe(OH)3,synthetic,NA,K(+1),0.1,0.005,mol/L,N(+5),0.1,0.005,mol/L,NA,NA,NA,NA,NA,NA,NA,NA,NA,NA,NA,NA,NA,NA,NA,NA,NA,NA,NA,NA,8.4916,0.1,H(+1),NA,NA,NA,NA,NA,mol/L,NA,NA,NA,0.053542,0.0053542,mol/L,10,1,g/L,350,35,m2/g,6.53,0.653,sites/nm2,NA,NA,NA,N2(g),1,0.1,bar,NA,NA,NA,NA,NA,NA,NA,NA,NA,NA,NA,NA,NA,NA,NA,NA
afpmagl10,afpmagl10_f1b,32,ferrihydrite,Fe(OH)3,synthetic,NA,K(+1),0.1,0.005,mol/L,N(+5),0.1,0.005,mol/L,NA,NA,NA,NA,NA,NA,NA,NA,NA,NA,NA,NA,NA,NA,NA,NA,NA,NA,NA,NA,8.6594,0.1,H(+1),NA,NA,NA,NA,NA,mol/L,NA,NA,NA,0.00391771,0.000391771,mol/L,10,1,g/L,350,35,m2/g,6.53,0.653,sites/nm2,NA,NA,NA,N2(g),1,0.1,bar,NA,NA,NA,NA,NA,NA,NA,NA,NA,NA,NA,NA,NA,NA,NA,NA
afpmagl10,afpmagl10_f1b,33,ferrihydrite,Fe(OH)3,synthetic,NA,K(+1),0.1,0.005,mol/L,N(+5),0.1,0.005,mol/L,NA,NA,NA,NA,NA,NA,NA,NA,NA,NA,NA,NA,NA,NA,NA,NA,NA,NA,NA,NA,8.8219,0.1,H(+1),NA,NA,NA,NA,NA,mol/L,NA,NA,NA,-0.0386329,-0.00386329,mol/L,10,1,g/L,350,35,m2/g,6.53,0.653,sites/nm2,NA,NA,NA,N2(g),1,0.1,bar,NA,NA,NA,NA,NA,NA,NA,NA,NA,NA,NA,NA,NA,NA,NA,NA
afpmagl10,afpmagl10_f1b,34,ferrihydrite,Fe(OH)3,synthetic,NA,K(+1),0.1,0.005,mol/L,N(+5),0.1,0.005,mol/L,NA,NA,NA,NA,NA,NA,NA,NA,NA,NA,NA,NA,NA,NA,NA,NA,NA,NA,NA,NA,9.0826,0.1,H(+1),NA,NA,NA,NA,NA,mol/L,NA,NA,NA,-0.123771,-0.0123771,mol/L,10,1,g/L,350,35,m2/g,6.53,0.653,sites/nm2,NA,NA,NA,N2(g),1,0.1,bar,NA,NA,NA,NA,NA,NA,NA,NA,NA,NA,NA,NA,NA,NA,NA,NA
afpmagl10,afpmagl10_f1b,35,ferrihydrite,Fe(OH)3,synthetic,NA,K(+1),0.1,0.005,mol/L,N(+5),0.1,0.005,mol/L,NA,NA,NA,NA,NA,NA,NA,NA,NA,NA,NA,NA,NA,NA,NA,NA,NA,NA,NA,NA,9.2142,0.1,H(+1),NA,NA,NA,NA,NA,mol/L,NA,NA,NA,-0.171617,-0.0171617,mol/L,10,1,g/L,350,35,m2/g,6.53,0.653,sites/nm2,NA,NA,NA,N2(g),1,0.1,bar,NA,NA,NA,NA,NA,NA,NA,NA,NA,NA,NA,NA,NA,NA,NA,NA
afpmagl10,afpmagl10_f1b,36,ferrihydrite,Fe(OH)3,synthetic,NA,K(+1),0.1,0.005,mol/L,N(+5),0.1,0.005,mol/L,NA,NA,NA,NA,NA,NA,NA,NA,NA,NA,NA,NA,NA,NA,NA,NA,NA,NA,NA,NA,9.5368,0.1,H(+1),NA,NA,NA,NA,NA,mol/L,NA,NA,NA,-0.301047,-0.0301047,mol/L,10,1,g/L,350,35,m2/g,6.53,0.653,sites/nm2,NA,NA,NA,N2(g),1,0.1,bar,NA,NA,NA,NA,NA,NA,NA,NA,NA,NA,NA,NA,NA,NA,NA,NA
afpmagl10,afpmagl10_f1b,37,ferrihydrite,Fe(OH)3,synthetic,NA,K(+1),0.1,0.005,mol/L,N(+5),0.1,0.005,mol/L,NA,NA,NA,NA,NA,NA,NA,NA,NA,NA,NA,NA,NA,NA,NA,NA,NA,NA,NA,NA,9.7613,0.1,H(+1),NA,NA,NA,NA,NA,mol/L,NA,NA,NA,-0.393258,-0.0393258,mol/L,10,1,g/L,350,35,m2/g,6.53,0.653,sites/nm2,NA,NA,NA,N2(g),1,0.1,bar,NA,NA,NA,NA,NA,NA,NA,NA,NA,NA,NA,NA,NA,NA,NA,NA
afpmagl10,afpmagl10_f1b,38,ferrihydrite,Fe(OH)3,synthetic,NA,K(+1),0.1,0.005,mol/L,N(+5),0.1,0.005,mol/L,NA,NA,NA,NA,NA,NA,NA,NA,NA,NA,NA,NA,NA,NA,NA,NA,NA,NA,NA,NA,9.8619,0.1,H(+1),NA,NA,NA,NA,NA,mol/L,NA,NA,NA,-0.437586,-0.0437586,mol/L,10,1,g/L,350,35,m2/g,6.53,0.653,sites/nm2,NA,NA,NA,N2(g),1,0.1,bar,NA,NA,NA,NA,NA,NA,NA,NA,NA,NA,NA,NA,NA,NA,NA,NA
afpmagl10,afpmagl10_f1b,39,ferrihydrite,Fe(OH)3,synthetic,NA,K(+1),0.1,0.005,mol/L,N(+5),0.1,0.005,mol/L,NA,NA,NA,NA,NA,NA,NA,NA,NA,NA,NA,NA,NA,NA,NA,NA,NA,NA,NA,NA,10.1174,0.1,H(+1),NA,NA,NA,NA,NA,mol/L,NA,NA,NA,-0.549277,-0.0549277,mol/L,10,1,g/L,350,35,m2/g,6.53,0.653,sites/nm2,NA,NA,NA,N2(g),1,0.1,bar,NA,NA,NA,NA,NA,NA,NA,NA,NA,NA,NA,NA,NA,NA,NA,NA
km89,km89_f4c,1,ferrihydrite,Fe(OH)3,synthetic,NA,K(+1),0.1,0.005,mol/L,N(+5),0.1,0.005,mol/L,NA,NA,NA,NA,NA,NA,NA,NA,NA,NA,NA,NA,NA,NA,NA,NA,NA,NA,NA,NA,3.98675,0.1,H(+1),NA,NA,NA,NA,NA,mol/L,NA,NA,NA,0.00233381,0.000233381,mol/L,5,0.5,g/L,255.7,25.57,m2/g,6.53,0.653,sites/nm2,NA,NA,NA,N2(g),1,0.1,bar,NA,NA,NA,NA,NA,NA,NA,NA,NA,NA,NA,NA,NA,NA,NA,NA
km89,km89_f4c,2,ferrihydrite,Fe(OH)3,synthetic,NA,K(+1),0.1,0.005,mol/L,N(+5),0.1,0.005,mol/L,NA,NA,NA,NA,NA,NA,NA,NA,NA,NA,NA,NA,NA,NA,NA,NA,NA,NA,NA,NA,4.52563,0.1,H(+1),NA,NA,NA,NA,NA,mol/L,NA,NA,NA,0.00194116,0.000194116,mol/L,5,0.5,g/L,255.7,25.57,m2/g,6.53,0.653,sites/nm2,NA,NA,NA,N2(g),1,0.1,bar,NA,NA,NA,NA,NA,NA,NA,NA,NA,NA,NA,NA,NA,NA,NA,NA
km89,km89_f4c,3,ferrihydrite,Fe(OH)3,synthetic,NA,K(+1),0.1,0.005,mol/L,N(+5),0.1,0.005,mol/L,NA,NA,NA,NA,NA,NA,NA,NA,NA,NA,NA,NA,NA,NA,NA,NA,NA,NA,NA,NA,5.01859,0.1,H(+1),NA,NA,NA,NA,NA,mol/L,NA,NA,NA,0.00153916,0.000153916,mol/L,5,0.5,g/L,255.7,25.57,m2/g,6.53,0.653,sites/nm2,NA,NA,NA,N2(g),1,0.1,bar,NA,NA,NA,NA,NA,NA,NA,NA,NA,NA,NA,NA,NA,NA,NA,NA
km89,km89_f4c,4,ferrihydrite,Fe(OH)3,synthetic,NA,K(+1),0.1,0.005,mol/L,N(+5),0.1,0.005,mol/L,NA,NA,NA,NA,NA,NA,NA,NA,NA,NA,NA,NA,NA,NA,NA,NA,NA,NA,NA,NA,5.53923,0.1,H(+1),NA,NA,NA,NA,NA,mol/L,NA,NA,NA,0.0011648,0.00011648,mol/L,5,0.5,g/L,255.7,25.57,m2/g,6.53,0.653,sites/nm2,NA,NA,NA,N2(g),1,0.1,bar,NA,NA,NA,NA,NA,NA,NA,NA,NA,NA,NA,NA,NA,NA,NA,NA
km89,km89_f4c,5,ferrihydrite,Fe(OH)3,synthetic,NA,K(+1),0.1,0.005,mol/L,N(+5),0.1,0.005,mol/L,NA,NA,NA,NA,NA,NA,NA,NA,NA,NA,NA,NA,NA,NA,NA,NA,NA,NA,NA,NA,5.99583,0.1,H(+1),NA,NA,NA,NA,NA,mol/L,NA,NA,NA,0.000817753,8.18E-05,mol/L,5,0.5,g/L,255.7,25.57,m2/g,6.53,0.653,sites/nm2,NA,NA,NA,N2(g),1,0.1,bar,NA,NA,NA,NA,NA,NA,NA,NA,NA,NA,NA,NA,NA,NA,NA,NA
km89,km89_f4c,6,ferrihydrite,Fe(OH)3,synthetic,NA,K(+1),0.1,0.005,mol/L,N(+5),0.1,0.005,mol/L,NA,NA,NA,NA,NA,NA,NA,NA,NA,NA,NA,NA,NA,NA,NA,NA,NA,NA,NA,NA,6.48906,0.1,H(+1),NA,NA,NA,NA,NA,mol/L,NA,NA,NA,0.000461652,4.62E-05,mol/L,5,0.5,g/L,255.7,25.57,m2/g,6.53,0.653,sites/nm2,NA,NA,NA,N2(g),1,0.1,bar,NA,NA,NA,NA,NA,NA,NA,NA,NA,NA,NA,NA,NA,NA,NA,NA
km89,km89_f4c,7,ferrihydrite,Fe(OH)3,synthetic,NA,K(+1),0.1,0.005,mol/L,N(+5),0.1,0.005,mol/L,NA,NA,NA,NA,NA,NA,NA,NA,NA,NA,NA,NA,NA,NA,NA,NA,NA,NA,NA,NA,6.73543,0.1,H(+1),NA,NA,NA,NA,NA,mol/L,NA,NA,NA,0.000242301,2.42E-05,mol/L,5,0.5,g/L,255.7,25.57,m2/g,6.53,0.653,sites/nm2,NA,NA,NA,N2(g),1,0.1,bar,NA,NA,NA,NA,NA,NA,NA,NA,NA,NA,NA,NA,NA,NA,NA,NA
km89,km89_f4c,8,ferrihydrite,Fe(OH)3,synthetic,NA,K(+1),0.1,0.005,mol/L,N(+5),0.1,0.005,mol/L,NA,NA,NA,NA,NA,NA,NA,NA,NA,NA,NA,NA,NA,NA,NA,NA,NA,NA,NA,NA,7.50334,0.1,H(+1),NA,NA,NA,NA,NA,mol/L,NA,NA,NA,-0.000204451,-2.04E-05,mol/L,5,0.5,g/L,255.7,25.57,m2/g,6.53,0.653,sites/nm2,NA,NA,NA,N2(g),1,0.1,bar,NA,NA,NA,NA,NA,NA,NA,NA,NA,NA,NA,NA,NA,NA,NA,NA
km89,km89_f4c,9,ferrihydrite,Fe(OH)3,synthetic,NA,K(+1),0.1,0.005,mol/L,N(+5),0.1,0.005,mol/L,NA,NA,NA,NA,NA,NA,NA,NA,NA,NA,NA,NA,NA,NA,NA,NA,NA,NA,NA,NA,8.02393,0.1,H(+1),NA,NA,NA,NA,NA,mol/L,NA,NA,NA,-0.000587952,-5.88E-05,mol/L,5,0.5,g/L,255.7,25.57,m2/g,6.53,0.653,sites/nm2,NA,NA,NA,N2(g),1,0.1,bar,NA,NA,NA,NA,NA,NA,NA,NA,NA,NA,NA,NA,NA,NA,NA,NA
km89,km89_f4c,10,ferrihydrite,Fe(OH)3,synthetic,NA,K(+1),0.1,0.005,mol/L,N(+5),0.1,0.005,mol/L,NA,NA,NA,NA,NA,NA,NA,NA,NA,NA,NA,NA,NA,NA,NA,NA,NA,NA,NA,NA,8.48074,0.1,H(+1),NA,NA,NA,NA,NA,mol/L,NA,NA,NA,-0.000898253,-8.98E-05,mol/L,5,0.5,g/L,255.7,25.57,m2/g,6.53,0.653,sites/nm2,NA,NA,NA,N2(g),1,0.1,bar,NA,NA,NA,NA,NA,NA,NA,NA,NA,NA,NA,NA,NA,NA,NA,NA
km89,km89_f4c,11,ferrihydrite,Fe(OH)3,synthetic,NA,K(+1),0.1,0.005,mol/L,N(+5),0.1,0.005,mol/L,NA,NA,NA,NA,NA,NA,NA,NA,NA,NA,NA,NA,NA,NA,NA,NA,NA,NA,NA,NA,8.99238,0.1,H(+1),NA,NA,NA,NA,NA,mol/L,NA,NA,NA,-0.00124505,-0.000124505,mol/L,5,0.5,g/L,255.7,25.57,m2/g,6.53,0.653,sites/nm2,NA,NA,NA,N2(g),1,0.1,bar,NA,NA,NA,NA,NA,NA,NA,NA,NA,NA,NA,NA,NA,NA,NA,NA
km89,km89_f4c,12,ferrihydrite,Fe(OH)3,synthetic,NA,K(+1),0.1,0.005,mol/L,N(+5),0.1,0.005,mol/L,NA,NA,NA,NA,NA,NA,NA,NA,NA,NA,NA,NA,NA,NA,NA,NA,NA,NA,NA,NA,9.4675,0.1,H(+1),NA,NA,NA,NA,NA,mol/L,NA,NA,NA,-0.00156446,-0.000156446,mol/L,5,0.5,g/L,255.7,25.57,m2/g,6.53,0.653,sites/nm2,NA,NA,NA,N2(g),1,0.1,bar,NA,NA,NA,NA,NA,NA,NA,NA,NA,NA,NA,NA,NA,NA,NA,NA
km89,km89_f4c,13,ferrihydrite,Fe(OH)3,synthetic,NA,K(+1),0.1,0.005,mol/L,N(+5),0.1,0.005,mol/L,NA,NA,NA,NA,NA,NA,NA,NA,NA,NA,NA,NA,NA,NA,NA,NA,NA,NA,NA,NA,10.0045,0.1,H(+1),NA,NA,NA,NA,NA,mol/L,NA,NA,NA,-0.00226031,-0.000226031,mol/L,5,0.5,g/L,255.7,25.57,m2/g,6.53,0.653,sites/nm2,NA,NA,NA,N2(g),1,0.1,bar,NA,NA,NA,NA,NA,NA,NA,NA,NA,NA,NA,NA,NA,NA,NA,NA
km89,km89_f4d,1,ferrihydrite,Fe(OH)3,synthetic,NA,K(+1),1,0.05,mol/L,N(+5),1,0.05,mol/L,NA,NA,NA,NA,NA,NA,NA,NA,NA,NA,NA,NA,NA,NA,NA,NA,NA,NA,NA,NA,4.5013,0.1,H(+1),NA,NA,NA,NA,NA,mol/L,NA,NA,NA,0.002386,0.0002386,mol/L,5,0.5,g/L,255.7,25.57,m2/g,6.53,0.653,sites/nm2,NA,NA,NA,N2(g),1,0.1,bar,NA,NA,NA,NA,NA,NA,NA,NA,NA,NA,NA,NA,NA,NA,NA,NA
km89,km89_f4d,2,ferrihydrite,Fe(OH)3,synthetic,NA,K(+1),1,0.05,mol/L,N(+5),1,0.05,mol/L,NA,NA,NA,NA,NA,NA,NA,NA,NA,NA,NA,NA,NA,NA,NA,NA,NA,NA,NA,NA,5.0093,0.1,H(+1),NA,NA,NA,NA,NA,mol/L,NA,NA,NA,0.00195,0.000195,mol/L,5,0.5,g/L,255.7,25.57,m2/g,6.53,0.653,sites/nm2,NA,NA,NA,N2(g),1,0.1,bar,NA,NA,NA,NA,NA,NA,NA,NA,NA,NA,NA,NA,NA,NA,NA,NA
km89,km89_f4d,3,ferrihydrite,Fe(OH)3,synthetic,NA,K(+1),1,0.05,mol/L,N(+5),1,0.05,mol/L,NA,NA,NA,NA,NA,NA,NA,NA,NA,NA,NA,NA,NA,NA,NA,NA,NA,NA,NA,NA,5.4632,0.1,H(+1),NA,NA,NA,NA,NA,mol/L,NA,NA,NA,0.001487,0.0001487,mol/L,5,0.5,g/L,255.7,25.57,m2/g,6.53,0.653,sites/nm2,NA,NA,NA,N2(g),1,0.1,bar,NA,NA,NA,NA,NA,NA,NA,NA,NA,NA,NA,NA,NA,NA,NA,NA
km89,km89_f4d,4,ferrihydrite,Fe(OH)3,synthetic,NA,K(+1),1,0.05,mol/L,N(+5),1,0.05,mol/L,NA,NA,NA,NA,NA,NA,NA,NA,NA,NA,NA,NA,NA,NA,NA,NA,NA,NA,NA,NA,5.9848,0.1,H(+1),NA,NA,NA,NA,NA,mol/L,NA,NA,NA,0.001092,0.0001092,mol/L,5,0.5,g/L,255.7,25.57,m2/g,6.53,0.653,sites/nm2,NA,NA,NA,N2(g),1,0.1,bar,NA,NA,NA,NA,NA,NA,NA,NA,NA,NA,NA,NA,NA,NA,NA,NA
km89,km89_f4d,5,ferrihydrite,Fe(OH)3,synthetic,NA,K(+1),1,0.05,mol/L,N(+5),1,0.05,mol/L,NA,NA,NA,NA,NA,NA,NA,NA,NA,NA,NA,NA,NA,NA,NA,NA,NA,NA,NA,NA,6.4524,0.1,H(+1),NA,NA,NA,NA,NA,mol/L,NA,NA,NA,0.00067,6.70E-05,mol/L,5,0.5,g/L,255.7,25.57,m2/g,6.53,0.653,sites/nm2,NA,NA,NA,N2(g),1,0.1,bar,NA,NA,NA,NA,NA,NA,NA,NA,NA,NA,NA,NA,NA,NA,NA,NA
km89,km89_f4d,6,ferrihydrite,Fe(OH)3,synthetic,NA,K(+1),1,0.05,mol/L,N(+5),1,0.05,mol/L,NA,NA,NA,NA,NA,NA,NA,NA,NA,NA,NA,NA,NA,NA,NA,NA,NA,NA,NA,NA,6.733,0.1,H(+1),NA,NA,NA,NA,NA,mol/L,NA,NA,NA,0.000411,4.11E-05,mol/L,5,0.5,g/L,255.7,25.57,m2/g,6.53,0.653,sites/nm2,NA,NA,NA,N2(g),1,0.1,bar,NA,NA,NA,NA,NA,NA,NA,NA,NA,NA,NA,NA,NA,NA,NA,NA
km89,km89_f4d,7,ferrihydrite,Fe(OH)3,synthetic,NA,K(+1),1,0.05,mol/L,N(+5),1,0.05,mol/L,NA,NA,NA,NA,NA,NA,NA,NA,NA,NA,NA,NA,NA,NA,NA,NA,NA,NA,NA,NA,6.9731,0.1,H(+1),NA,NA,NA,NA,NA,mol/L,NA,NA,NA,0.0001525,1.53E-05,mol/L,5,0.5,g/L,255.7,25.57,m2/g,6.53,0.653,sites/nm2,NA,NA,NA,N2(g),1,0.1,bar,NA,NA,NA,NA,NA,NA,NA,NA,NA,NA,NA,NA,NA,NA,NA,NA
km89,km89_f4d,8,ferrihydrite,Fe(OH)3,synthetic,NA,K(+1),1,0.05,mol/L,N(+5),1,0.05,mol/L,NA,NA,NA,NA,NA,NA,NA,NA,NA,NA,NA,NA,NA,NA,NA,NA,NA,NA,NA,NA,7.4672,0.1,H(+1),NA,NA,NA,NA,NA,mol/L,NA,NA,NA,-0.000338,-3.38E-05,mol/L,5,0.5,g/L,255.7,25.57,m2/g,6.53,0.653,sites/nm2,NA,NA,NA,N2(g),1,0.1,bar,NA,NA,NA,NA,NA,NA,NA,NA,NA,NA,NA,NA,NA,NA,NA,NA
km89,km89_f4d,9,ferrihydrite,Fe(OH)3,synthetic,NA,K(+1),1,0.05,mol/L,N(+5),1,0.05,mol/L,NA,NA,NA,NA,NA,NA,NA,NA,NA,NA,NA,NA,NA,NA,NA,NA,NA,NA,NA,NA,7.9352,0.1,H(+1),NA,NA,NA,NA,NA,mol/L,NA,NA,NA,-0.0007195,-7.20E-05,mol/L,5,0.5,g/L,255.7,25.57,m2/g,6.53,0.653,sites/nm2,NA,NA,NA,N2(g),1,0.1,bar,NA,NA,NA,NA,NA,NA,NA,NA,NA,NA,NA,NA,NA,NA,NA,NA
km89,km89_f4d,10,ferrihydrite,Fe(OH)3,synthetic,NA,K(+1),1,0.05,mol/L,N(+5),1,0.05,mol/L,NA,NA,NA,NA,NA,NA,NA,NA,NA,NA,NA,NA,NA,NA,NA,NA,NA,NA,NA,NA,8.4429,0.1,H(+1),NA,NA,NA,NA,NA,mol/L,NA,NA,NA,-0.001169,-0.0001169,mol/L,5,0.5,g/L,255.7,25.57,m2/g,6.53,0.653,sites/nm2,NA,NA,NA,N2(g),1,0.1,bar,NA,NA,NA,NA,NA,NA,NA,NA,NA,NA,NA,NA,NA,NA,NA,NA
km89,km89_f4d,11,ferrihydrite,Fe(OH)3,synthetic,NA,K(+1),1,0.05,mol/L,N(+5),1,0.05,mol/L,NA,NA,NA,NA,NA,NA,NA,NA,NA,NA,NA,NA,NA,NA,NA,NA,NA,NA,NA,NA,8.9639,0.1,H(+1),NA,NA,NA,NA,NA,mol/L,NA,NA,NA,-0.0016585,-0.00016585,mol/L,5,0.5,g/L,255.7,25.57,m2/g,6.53,0.653,sites/nm2,NA,NA,NA,N2(g),1,0.1,bar,NA,NA,NA,NA,NA,NA,NA,NA,NA,NA,NA,NA,NA,NA,NA,NA
km89,km89_f4d,12,ferrihydrite,Fe(OH)3,synthetic,NA,K(+1),1,0.05,mol/L,N(+5),1,0.05,mol/L,NA,NA,NA,NA,NA,NA,NA,NA,NA,NA,NA,NA,NA,NA,NA,NA,NA,NA,NA,NA,9.4445,0.1,H(+1),NA,NA,NA,NA,NA,mol/L,NA,NA,NA,-0.0021495,-0.00021495,mol/L,5,0.5,g/L,255.7,25.57,m2/g,6.53,0.653,sites/nm2,NA,NA,NA,N2(g),1,0.1,bar,NA,NA,NA,NA,NA,NA,NA,NA,NA,NA,NA,NA,NA,NA,NA,NA
km89,km89_f4d,13,ferrihydrite,Fe(OH)3,synthetic,NA,K(+1),1,0.05,mol/L,N(+5),1,0.05,mol/L,NA,NA,NA,NA,NA,NA,NA,NA,NA,NA,NA,NA,NA,NA,NA,NA,NA,NA,NA,NA,9.9521,0.1,H(+1),NA,NA,NA,NA,NA,mol/L,NA,NA,NA,-0.002626,-0.0002626,mol/L,5,0.5,g/L,255.7,25.57,m2/g,6.53,0.653,sites/nm2,NA,NA,NA,N2(g),1,0.1,bar,NA,NA,NA,NA,NA,NA,NA,NA,NA,NA,NA,NA,NA,NA,NA,NA
mp13,mp13_f1a,1,ferrihydrite,Fe(OH)3,synthetic,NA,Na(+1),0.003,0.00015,mol/L,N(+5),0.003,0.00015,mol/L,NA,NA,NA,NA,NA,NA,NA,NA,NA,NA,NA,NA,NA,NA,NA,NA,NA,NA,NA,NA,4.25702,0.1,H(+1),NA,NA,NA,NA,NA,mol/L,NA,NA,NA,0.00202906,0.000202906,mol/L,4.17,0.417,g/L,300,30,m2/g,6.53,0.653,sites/nm2,NA,NA,NA,N2(g),1,0.1,bar,NA,NA,NA,NA,NA,NA,NA,NA,NA,NA,NA,NA,NA,NA,NA,NA
mp13,mp13_f1a,2,ferrihydrite,Fe(OH)3,synthetic,NA,Na(+1),0.003,0.00015,mol/L,N(+5),0.003,0.00015,mol/L,NA,NA,NA,NA,NA,NA,NA,NA,NA,NA,NA,NA,NA,NA,NA,NA,NA,NA,NA,NA,4.37666,0.1,H(+1),NA,NA,NA,NA,NA,mol/L,NA,NA,NA,0.00189761,0.000189761,mol/L,4.17,0.417,g/L,300,30,m2/g,6.53,0.653,sites/nm2,NA,NA,NA,N2(g),1,0.1,bar,NA,NA,NA,NA,NA,NA,NA,NA,NA,NA,NA,NA,NA,NA,NA,NA
mp13,mp13_f1a,3,ferrihydrite,Fe(OH)3,synthetic,NA,Na(+1),0.003,0.00015,mol/L,N(+5),0.003,0.00015,mol/L,NA,NA,NA,NA,NA,NA,NA,NA,NA,NA,NA,NA,NA,NA,NA,NA,NA,NA,NA,NA,4.50517,0.1,H(+1),NA,NA,NA,NA,NA,mol/L,NA,NA,NA,0.00178913,0.000178913,mol/L,4.17,0.417,g/L,300,30,m2/g,6.53,0.653,sites/nm2,NA,NA,NA,N2(g),1,0.1,bar,NA,NA,NA,NA,NA,NA,NA,NA,NA,NA,NA,NA,NA,NA,NA,NA
mp13,mp13_f1a,4,ferrihydrite,Fe(OH)3,synthetic,NA,Na(+1),0.003,0.00015,mol/L,N(+5),0.003,0.00015,mol/L,NA,NA,NA,NA,NA,NA,NA,NA,NA,NA,NA,NA,NA,NA,NA,NA,NA,NA,NA,NA,4.61152,0.1,H(+1),NA,NA,NA,NA,NA,mol/L,NA,NA,NA,0.00165924,0.000165924,mol/L,4.17,0.417,g/L,300,30,m2/g,6.53,0.653,sites/nm2,NA,NA,NA,N2(g),1,0.1,bar,NA,NA,NA,NA,NA,NA,NA,NA,NA,NA,NA,NA,NA,NA,NA,NA
mp13,mp13_f1a,5,ferrihydrite,Fe(OH)3,synthetic,NA,Na(+1),0.003,0.00015,mol/L,N(+5),0.003,0.00015,mol/L,NA,NA,NA,NA,NA,NA,NA,NA,NA,NA,NA,NA,NA,NA,NA,NA,NA,NA,NA,NA,4.74003,0.1,H(+1),NA,NA,NA,NA,NA,mol/L,NA,NA,NA,0.00153739,0.000153739,mol/L,4.17,0.417,g/L,300,30,m2/g,6.53,0.653,sites/nm2,NA,NA,NA,N2(g),1,0.1,bar,NA,NA,NA,NA,NA,NA,NA,NA,NA,NA,NA,NA,NA,NA,NA,NA
mp13,mp13_f1a,6,ferrihydrite,Fe(OH)3,synthetic,NA,Na(+1),0.003,0.00015,mol/L,N(+5),0.003,0.00015,mol/L,NA,NA,NA,NA,NA,NA,NA,NA,NA,NA,NA,NA,NA,NA,NA,NA,NA,NA,NA,NA,4.88183,0.1,H(+1),NA,NA,NA,NA,NA,mol/L,NA,NA,NA,0.00140577,0.000140577,mol/L,4.17,0.417,g/L,300,30,m2/g,6.53,0.653,sites/nm2,NA,NA,NA,N2(g),1,0.1,bar,NA,NA,NA,NA,NA,NA,NA,NA,NA,NA,NA,NA,NA,NA,NA,NA
mp13,mp13_f1a,7,ferrihydrite,Fe(OH)3,synthetic,NA,Na(+1),0.003,0.00015,mol/L,N(+5),0.003,0.00015,mol/L,NA,NA,NA,NA,NA,NA,NA,NA,NA,NA,NA,NA,NA,NA,NA,NA,NA,NA,NA,NA,5.0192,0.1,H(+1),NA,NA,NA,NA,NA,mol/L,NA,NA,NA,0.00128105,0.000128105,mol/L,4.17,0.417,g/L,300,30,m2/g,6.53,0.653,sites/nm2,NA,NA,NA,N2(g),1,0.1,bar,NA,NA,NA,NA,NA,NA,NA,NA,NA,NA,NA,NA,NA,NA,NA,NA
mp13,mp13_f1a,8,ferrihydrite,Fe(OH)3,synthetic,NA,Na(+1),0.003,0.00015,mol/L,N(+5),0.003,0.00015,mol/L,NA,NA,NA,NA,NA,NA,NA,NA,NA,NA,NA,NA,NA,NA,NA,NA,NA,NA,NA,NA,5.19645,0.1,H(+1),NA,NA,NA,NA,NA,mol/L,NA,NA,NA,0.00116455,0.000116455,mol/L,4.17,0.417,g/L,300,30,m2/g,6.53,0.653,sites/nm2,NA,NA,NA,N2(g),1,0.1,bar,NA,NA,NA,NA,NA,NA,NA,NA,NA,NA,NA,NA,NA,NA,NA,NA
mp13,mp13_f1a,9,ferrihydrite,Fe(OH)3,synthetic,NA,Na(+1),0.003,0.00015,mol/L,N(+5),0.003,0.00015,mol/L,NA,NA,NA,NA,NA,NA,NA,NA,NA,NA,NA,NA,NA,NA,NA,NA,NA,NA,NA,NA,5.35155,0.1,H(+1),NA,NA,NA,NA,NA,mol/L,NA,NA,NA,0.00102098,0.000102098,mol/L,4.17,0.417,g/L,300,30,m2/g,6.53,0.653,sites/nm2,NA,NA,NA,N2(g),1,0.1,bar,NA,NA,NA,NA,NA,NA,NA,NA,NA,NA,NA,NA,NA,NA,NA,NA
mp13,mp13_f1a,10,ferrihydrite,Fe(OH)3,synthetic,NA,Na(+1),0.003,0.00015,mol/L,N(+5),0.003,0.00015,mol/L,NA,NA,NA,NA,NA,NA,NA,NA,NA,NA,NA,NA,NA,NA,NA,NA,NA,NA,NA,NA,5.55096,0.1,H(+1),NA,NA,NA,NA,NA,mol/L,NA,NA,NA,0.000902821,9.03E-05,mol/L,4.17,0.417,g/L,300,30,m2/g,6.53,0.653,sites/nm2,NA,NA,NA,N2(g),1,0.1,bar,NA,NA,NA,NA,NA,NA,NA,NA,NA,NA,NA,NA,NA,NA,NA,NA
mp13,mp13_f1a,11,ferrihydrite,Fe(OH)3,synthetic,NA,Na(+1),0.003,0.00015,mol/L,N(+5),0.003,0.00015,mol/L,NA,NA,NA,NA,NA,NA,NA,NA,NA,NA,NA,NA,NA,NA,NA,NA,NA,NA,NA,NA,5.72821,0.1,H(+1),NA,NA,NA,NA,NA,mol/L,NA,NA,NA,0.000775323,7.75E-05,mol/L,4.17,0.417,g/L,300,30,m2/g,6.53,0.653,sites/nm2,NA,NA,NA,N2(g),1,0.1,bar,NA,NA,NA,NA,NA,NA,NA,NA,NA,NA,NA,NA,NA,NA,NA,NA
mp13,mp13_f1a,12,ferrihydrite,Fe(OH)3,synthetic,NA,Na(+1),0.003,0.00015,mol/L,N(+5),0.003,0.00015,mol/L,NA,NA,NA,NA,NA,NA,NA,NA,NA,NA,NA,NA,NA,NA,NA,NA,NA,NA,NA,NA,5.94092,0.1,H(+1),NA,NA,NA,NA,NA,mol/L,NA,NA,NA,0.000639094,6.39E-05,mol/L,4.17,0.417,g/L,300,30,m2/g,6.53,0.653,sites/nm2,NA,NA,NA,N2(g),1,0.1,bar,NA,NA,NA,NA,NA,NA,NA,NA,NA,NA,NA,NA,NA,NA,NA,NA
mp13,mp13_f1a,13,ferrihydrite,Fe(OH)3,synthetic,NA,Na(+1),0.003,0.00015,mol/L,N(+5),0.003,0.00015,mol/L,NA,NA,NA,NA,NA,NA,NA,NA,NA,NA,NA,NA,NA,NA,NA,NA,NA,NA,NA,NA,6.16248,0.1,H(+1),NA,NA,NA,NA,NA,mol/L,NA,NA,NA,0.000502485,5.02E-05,mol/L,4.17,0.417,g/L,300,30,m2/g,6.53,0.653,sites/nm2,NA,NA,NA,N2(g),1,0.1,bar,NA,NA,NA,NA,NA,NA,NA,NA,NA,NA,NA,NA,NA,NA,NA,NA
mp13,mp13_f1a,14,ferrihydrite,Fe(OH)3,synthetic,NA,Na(+1),0.003,0.00015,mol/L,N(+5),0.003,0.00015,mol/L,NA,NA,NA,NA,NA,NA,NA,NA,NA,NA,NA,NA,NA,NA,NA,NA,NA,NA,NA,NA,6.46824,0.1,H(+1),NA,NA,NA,NA,NA,mol/L,NA,NA,NA,0.000374368,3.74E-05,mol/L,4.17,0.417,g/L,300,30,m2/g,6.53,0.653,sites/nm2,NA,NA,NA,N2(g),1,0.1,bar,NA,NA,NA,NA,NA,NA,NA,NA,NA,NA,NA,NA,NA,NA,NA,NA
